Repository: odysie/thermoelectricsdb

# thermoelectricsdatabase

Tools for auto-generating a thermoelectric-materials database.

## Usage

To extract raw data from text, you need to provide the root of the paper folder, output root to data record folder, start and end index of papers, and the file name to be saved.

For example, extract the first paper of `test/` and save to `save/` as `raw_data.json`:
```
python extract.py --input_dir test/ --output_dir save/ --start 0 --end 1 --save_name raw_data
```

After the raw data is extracted, it needs to be cleaned and converted into a standard format. We provide the data cleaning code in `dataclean.ipynb`. The final data format can be `.json`, `.csv` or `.db`.

## Citation

```

```

File: resources/pressures_data.csv (part 1 of 4)
,exrept,results
219,"Chen et al. systematically studied the electrical and thermal transportation properties of composites with 3D-CNT network, which exhibited extremely low thermal conductivity of 0.035 W m−1
K−1 in standard atmosphere at room temperature.)",
315,The 3D CNT network maintains an extremely low thermal conductivity of only 0.035 W m−1 K−1 in a standard atmosphere at room temperature.),
540,"In another case of doping with Cu, Sn1-xCuxSe (x = 0–0.03) was obtained by combining melting with high pressure (6.0 GPa) sintering, in which maximum S2σ and ZT values were 3.78 μW cm−1 K−2 and 0.79 for Sn0.97Cu0.03Se at 823 K, and the obtained κ was relatively low (∼0.4 W m−1 K−1) (HPS) .)","[{'Pressure': {'raw_value': '6.0', 'raw_units': 'GPa)', 'value': [6.0], 'units': '(10^9.0) * Pascal^(1.0)', 'specifier': 'pressure', 'compound': {'Compound': {'names': ['Sn1-xCuxSe'], 'labels': ['x = 0']}}}}]"
689,"The most popular and wide spread used metal diboride is TiB2 with the Vickers hardness of 33 GPa, Young's modulus of 545 GPa, thermal conductivity of 64 Wm-1K-1 and electrical resistivity 20.4 μΩ·cm at 25 °C.)","[{'Pressure': {'raw_value': '33', 'raw_units': 'GPa', 'value': [33.0], 'units': '(10^9.0) * Pascal^(1.0)', 'specifier': 'at', 'compound': {'Compound': {'names': ['metal diboride']}}}}]"
690," the minimum total thermal conductivity of synthesized Bi2Te3 is observed to be 1.03 W m−1
K−1 at 365 K from 2 GPa synthesis pressure)","[{'Pressure': {'raw_value': '2', 'raw_units': 'GPa', 'value': [2.0], 'units': '(10^9.0) * Pascal^(1.0)', 'specifier': 'at', 'compound': {'Compound': {'names': ['Bi2Te3']}}}}]"
1083,"Values of thermal conductivity for an Fe9 wt%Si OC near the core-mantle boundary fall in the range of 67–145 W m−1
K−1 were reported from room temperature measurements of Fe-Si alloy to 60 GPa ().)","[{'Pressure': {'raw_value': '60', 'raw_units': 'GPa()', 'value': [60.0], 'units': '(10^9.0) * Pascal^(1.0)', 'specifier': 'near', 'compound': {'Compound': {'names': ['Fe9 wt %']}}}}]"
1094,{ thermal conductivity at room temperature }: ∼3Wm−1 K−1 for the SnTe with 25 h mechanical alloying treatments),
1146,The thermal conductivity of B-doped SiC body at 0.5 at% B sintered in a vacuum were 185 W m-1 K-1 while that at 1 at% B sintered in N2 atmosphere were 177 W m -1 K-1 at room temperature.),
1147,The thermal conductivity of B-doped SiC bodies sintered in a vacuum and N2 atmosphere were in the rage of 153â€“185 and 132â€“176 W m -1 K-1 at room temperature),
1149,{  at 973 K }:  the thermal conductivity of pristine SiC bodies sintered in a vacuum and N2 atmosphere were in the range of 66â€“75 and 50â€“70 W m-1 K-1),
1150,The thermal conductivity of B-doped SiC body at 0.5 at% B sintered in a vacuum was 185 W m-1 K-1 while that at 1 at% B sintered in N2 atmosphere was 177 W m -1 K-1 at room temperature.),
1151,The thermal conductivity of B-doped SiC body at 0.5 at% B sintered in a vacuum were 185 W m-1 K-1 while that at 1 at% B sintered in N2 atmosphere were 177 W m-1 K-1 at room temperature.),
1366, the minimum thermal conductivity can be observed to be 0.8 W m−1 K−1 at 432 K from synthesized BiSbTe3 bulk at 2.5 GPa.),"[{'Pressure': {'raw_value': '2.5', 'raw_units': 'GPa', 'value': [2.5], 'units': '(10^9.0) * Pascal^(1.0)', 'specifier': 'at', 'compound': {'Compound': {'names': ['BiSbTe3 bulk']}}}}]"
1585,"{ lattice thermal conductivity at 300 K }: other oxides, namely, BiCuSeO (2107 ms-1, 76.5 GPa, 0.9 W m-1 K-1) are lower)","[{'Pressure': {'raw_value': '76.5', 'raw_units': 'GPa', 'value': [76.5], 'units': '(10^9.0) * Pascal^(1.0)', 'specifier': 'at', 'compound': {'Compound': {'names': ['BiCuSeO']}}}}]"
1616,"The sample sintered at 1100 °C (warm-pressed at 120 MPa, 180 °C) containing SiO2 = 72.0 vol%, SiC = 9.11 vol %, free carbon = 6.2 vol%, showed a thermal conductivity of 0.5 Wm-1K-1 that remains unchanged whatever the temperature of measurement, whereas the sample with composition SiO2 = 77.5 vol%, SiC = 9.11 vol%, free carbon = 13.35 vol%, obtained from hot-presssing (30 MPa) at 1600 °C exhibited a non-linear response.)","[{'Pressure': {'raw_value': '120', 'raw_units': 'MPa', 'value': [120.0], 'units': '(10^6.0) * Pascal^(1.0)', 'specifier': 'at', 'compound': {'Compound': {'names': ['SiO2']}}}}]"
1725,Potassium titanate whiskers (K2Ti6O13) are promising reinforcement materials due to their excellent mechanical properties (Mohs hardness: 4; strength: 7 GPa; modulus: 280 GPa) and other properties (ultralow thermal conductivity: 0.054 Wm-1K-1 at room temperature; thermal stability: melting point 1643 K; lower coefficient of thermal expansion: 6.8 × 10^-6 K-1; smaller mass density: 3.3 g/cm3; lower cost and good dispersibility).),"[{'Pressure': {'raw_value': '7', 'raw_units': 'GPa', 'value': [7.0], 'units': '(10^9.0) * Pascal^(1.0)', 'specifier': 'at', 'compound': {'Compound': {'names': ['Potassium titanate']}}}}]"
1742,Nomenclature cA area of the solar cell ( 2m ) nA area of the n-type of TE element ( 2m ) pA area of the p-type of TE element ( 2m ) C concentration ratio pC heat capacity at 1 atmosphere ( 1 1Â· Â·J kg Kï€­ ï€­ ) PVE power output of the PV cell per square meter ( 2W mï€­ïƒ— ) h convection heat transfer coefficient ( 2 1W m K ï€­ï€­ïƒ— ïƒ— ) k thermal conductivity ( 1 1m KW ï€­ï€­ïƒ— ïƒ— ) nl length of the n-type of TE element (m ) pl length of the p-type of TE element (m ) P power output of the PV/TE system (W ) TEP electricity generated by TEG (W ) T temperature (K ) ambT temperature of the ambient (K ) windu wind velocity ( 1m sï€­ïƒ— ) Greek symbols cï�¡ absorptivity of PV cell ï�ª solar cell temperature coefficient ( 1K ï€­ ) ï�² density ( 3Â·kg mï€­ ) ï�¨ efficiency of the PV/TE system cï�¨ efficiency of the solar cell at standard condition ï�¥ emissivity y 2015),
1846, Özgür et al. used the same technique to measure the thermal conductivity of bulk ZnO after different thermal treatments and reported values ranging from 46–147 Wm-1K-1 at room temperature.),
1859,Nolas et al. measured a lattice thermal conductivity of 4 W m−1 K−1 in La0.23Co4Sb12 and 7 W m−1 K−1 at 400 K in La0.05Co4Sb12 prepared by a solid state reaction in sealed quartz ampoules at 1073 K and densified by hot pressing at 179 MPa and 873 K. Liu et al. reported values between 3.0 and 8 W m−1 K−1 for a series of LaxCo4Sb12 (x = 0.0–1.0) at 373 K prepared by mechanical alloying and SPS.),"[{'Pressure': {'raw_value': '179', 'raw_units': 'MPa', 'value': [179.0], 'units': '(10^6.0) * Pascal^(1.0)', 'specifier': 'at', 'compound': {'Compound': {'names': ['La0.23Co4Sb12']}}}}]"
1879,"The minimum value of thermal conductivity is 1.8 W m−1
K−1 at room temperature for Co4Sb11.3Te0.6Se0.1 synthesized at 3.5 GPa.)","[{'Pressure': {'raw_value': '3.5', 'raw_units': 'GPa', 'value': [3.5], 'units': '(10^9.0) * Pascal^(1.0)', 'specifier': 'at', 'compound': {'Compound': {'names': ['Co4Sb11.3Te0.6Se0.1']}}}}]"
1933,The minimum value of the thermal conductivity is 1.76 W m−1 K−1 at 773 K for Co4Sb11.5Te0.5 + 0.25 vol% CNTs synthesized at 3.5 GPa.),"[{'Pressure': {'raw_value': '3.5', 'raw_units': 'GPa', 'value': [3.5], 'units': '(10^9.0) * Pascal^(1.0)', 'specifier': 'at', 'compound': {'Compound': {'names': ['Co4Sb11.5Te0.5 + 0.25 vol % CNTs']}}}}]"
1998, and the minimum value of thermal conductivity of Ba0.05In0.15Co4Sb11.5Te0.5 synthesized under 3 GPa is 1.73 W m−1K−1 at room temperature),"[{'Pressure': {'raw_value': '3', 'raw_units': 'GPa', 'value': [3.0], 'units': '(10^9.0) * Pascal^(1.0)', 'specifier': 'under', 'compound': {'Compound': {'names': ['Ba0.05In0.15Co4Sb11.5Te0.5']}}}}]"
1999,The minimum value of thermal conductivity for Ba0.05In0.15Co4Sb11.5Te0.5 under 3 GPa is 1.73 W m−1K−1 at room temperature.),"[{'Pressure': {'raw_value': '3', 'raw_units': 'GPa', 'value': [3.0], 'units': '(10^9.0) * Pascal^(1.0)', 'specifier': 'under', 'compound': {'Compound': {'names': ['Ba0.05In0.15Co4Sb11.5Te0.5']}}}}]"
2000," and sample Co4Sb11.5Te0.5 synthesized at 2.8 GPa shows the lowest thermal conductivity of 2.38 Wm−1
K−1 at 565 K)","[{'Pressure': {'raw_value': '2.8', 'raw_units': 'GPa', 'value': [2.8], 'units': '(10^9.0) * Pascal^(1.0)', 'specifier': 'at', 'compound': {'Compound': {'names': ['Co4Sb11.5Te0.5']}}}}]"
2001,"The lowest κph value for sample Co4Sb11.5Te0.5 synthesized at 1.8 GPa reaches 1.34 Wm−1
K−1 at 710 K.)","[{'Pressure': {'raw_value': '1.8', 'raw_units': 'GPa', 'value': [1.8], 'units': '(10^9.0) * Pascal^(1.0)', 'specifier': 'at', 'compound': {'Compound': {'names': ['Co4Sb11.5Te0.5']}}}}]"
2029,"Porous SiC-SiO2 composites fabricated from nano β-SiC, polysiloxane (0–20 wt%) as starting materials and a carbon template (40 wt%) for pore formation exhibited low thermal conductivities (0.047–0.229 Wm−1 K−1) and good compressive strengths (1–17.2 MPa) when sintered at 600–1000 °C for 1 h in air.)","[{'Pressure': {'raw_value': '1–17.2', 'raw_units': 'MPa)', 'value': [1.0, 17.2], 'units': '(10^6.0) * Pascal^(1.0)', 'specifier': 'at', 'compound': {'Compound': {'names': ['Porous SiC-SiO2 composites']}}}}]"
2513,"The minimum value of thermal conductivity for Co4Sb11.2Te0.5Sn0.3 synthesized at 3 GPa is 2.4 W m−1
K−1 at room temperature)","[{'Pressure': {'raw_value': '3', 'raw_units': 'GPa', 'value': [3.0], 'units': '(10^9.0) * Pascal^(1.0)', 'specifier': 'at', 'compound': {'Compound': {'names': ['Co4Sb11.2Te0.5Sn0.3']}}}}]"
2824,The lattice thermal conductivities of Sr3SbN and Sr3BiN at 15 GPa and 600 K are 0.11 Wm-1K-1 and 0.06 Wm-1K-1),"[{'Pressure': {'raw_value': '15', 'raw_units': 'GPa', 'value': [15.0], 'units': '(10^9.0) * Pascal^(1.0)', 'specifier': 'at', 'compound': {'Compound': {'names': ['Sr3SbN']}}}}]"
2825,The Seebeck coefficient at 15 GPa and 600 K in TB-mBJ+SOC calculation for Sr3SbN and Sr3BiN are 257 and 142 μV/K and the corresponding lattice thermal conductivities are 0.11 Wm-1K-1 and 0.06 Wm-1K-1),"[{'Pressure': {'raw_value': '15', 'raw_units': 'GPa', 'value': [15.0], 'units': '(10^9.0) * Pascal^(1.0)', 'specifier': 'at', 'compound': {'Compound': {'names': ['Sr3SbN']}}}}]"
2905,"Recently, the layered oxychalcogenides BiCuSeO, which exhibits natural superlattice structure with conductive (Cu2Se2)2- layers alternately stacked with insulating (Bi2O2)2+ layers along the c axis of the tetragonal cell , has received extensive attention due to its low Young's modulus (∼76.5 GPa) and high Grüneisen parameter (∼1.5), extremely low thermal conductivity (∼0.4 Wm−1K−1 at 923 K) and high ZT value.)","[{'Pressure': {'raw_value': '∼ 76.5', 'raw_units': 'GPa)', 'value': [76.5], 'units': '(10^9.0) * Pascal^(1.0)', 'specifier': 'at', 'compound': {'Compound': {'names': ['BiCuSeO']}}}}]"
2987, undoped-ZnO specimens sintered under 1173 K and 2.5 GPa conditions induced minimum κ ~12 Wm−1K−1 at room temperature.),"[{'Pressure': {'raw_value': '2.5', 'raw_units': 'GPa', 'value': [2.5], 'units': '(10^9.0) * Pascal^(1.0)', 'specifier': 'under', 'compound': {'Compound': {'names': ['ZnO']}}}}]"
3012,"These compounds include silicone Q or wax additives, 80% SiO2 filler, ionic contamination <5 ppm Cl−, shelf life 24 months at 5°C, mold temperature from 170 to 185°C, soak time in molding from 60 to 180 seconds, hardening time from 4 to 5 hours at 175°C, glass transition temperature Tg of 154°C, coefficient of thermal expansion from (11-55)x10−6/K, bending modulus of 14.5 GPa, water adsorption of 0.5% for 24 h at 100°C, thermal conductivity of 0.65 Wm-1K-1, permittivity εr of 4.0, and dissipation factor tanδ of 0.008.)","[{'Pressure': {'raw_value': '14.5', 'raw_units': 'GPa', 'value': [14.5], 'units': '(10^9.0) * Pascal^(1.0)', 'specifier': 'at', 'compound': {'Compound': {'names': ['silicone Q']}}}}]"
3417,They found that the thermal conductivity of polycrystalline SnSe will decrease when the powders are processed in an inert atmosphere glove box and will closely approach the 0.25 W m−1 K−1 value at 773 K),
3419, a similar low thermal conductivity of 0.30 W m−1 K−1 at 773 K was also observed in polycrystalline SnSe strictly handled in an inert atmosphere glove box.),
3678,"{  at room - temperature }: At 0 GPa, the calculated room-temperature lattice thermal conductivity of GeSe along the a, b, and c directions are 0.85 Wm-1K-1, 4.85 Wm-1K-1, and 2.26 Wm-1K-1, respectively, and κL reduces to 0.38, 2.15, and 1.01 Wm-1K-1 along the corresponding directions as the temperature rises to 700 K.)","[{'Pressure': {'raw_value': '0', 'raw_units': 'GPa', 'value': [0.0], 'units': '(10^9.0) * Pascal^(1.0)', 'specifier': 'at', 'compound': {'Compound': {'names': ['GeSe']}}}}]"
3681,A minimum thermal conductivity of 2.41 W m−1 K−1 was obtained at room temperature for Co4Sb11Te0.7Sn0.3 synthesized at 3 GPa.),"[{'Pressure': {'raw_value': '3', 'raw_units': 'GPa', 'value': [3.0], 'units': '(10^9.0) * Pascal^(1.0)', 'specifier': 'at', 'compound': {'Compound': {'names': ['Co4Sb11Te0.7Sn0.3']}}}}]"
3682,The minimum value of thermal conductivity for Co4Sb11Te0.7Sn0.3 synthesized at 3 GPa is 2.41 W m−1 K−1 at room temperature.),"[{'Pressure': {'raw_value': '3', 'raw_units': 'GPa', 'value': [3.0], 'units': '(10^9.0) * Pascal^(1.0)', 'specifier': 'at', 'compound': {'Compound': {'names': ['Co4Sb11Te0.7Sn0.3']}}}}]"
3683,"A minimum thermal conductivity of 2.41 W m−1 K−1 was obtained at room temperature at 3 GPa, and the figure of merit, Z, value takes a maximum 3.05 × 10−4 K−1 of Co4Sb11.2Te0.5Sn0.3.)","[{'Pressure': {'raw_value': '3', 'raw_units': 'GPa', 'value': [3.0], 'units': '(10^9.0) * Pascal^(1.0)', 'specifier': 'at', 'compound': {'Compound': {'names': ['Co4Sb11.2Te0.5Sn0.3']}}}}]"
256,"Appel and the working group have studied the effects of microstructural evolution on the thermoelectric properties of spark-plasma-sintered Ti0.3Zr0.35Hf0.35NiSn half-Heusler alloy, showing maximum ZT value 0.82 at 730 K and the evolution of the thermoelectric properties has been attributed to the dissolution of metallic Hf-rich domains at high melting temperatures, which was influenced by the reduction of carrier concentration during thermal treatment .)",
290,Ma et al. utilized mechanical alloying (MA) technique in an inert atmosphere followed by a hot pressing process to fabricate Bi2Te3-based nano-bulk alloys with enhanced ZT value of about 1.4 at approximately 380 K. Cao et al. employed the hydrothermal method to create nano-scale (Bi),
293,"In our previous research, we prepared Bi0.5Sb1.5Te2.7Se0.3 bulk samples through high pressure sintering technique together with heat treatment, and found ZT value to increase up to 1.16 at 323 K .)",
312,A maximum zT of 0.92 at 783 K is achieved for Cu2Se synthesized at 1 GPa.),"[{'Pressure': {'raw_value': '1', 'raw_units': 'GPa', 'value': [1.0], 'units': '(10^9.0) * Pascal^(1.0)', 'specifier': 'at', 'compound': {'Compound': {'names': ['Cu2Se']}}}}]"
314,A maximum zT of 0.92 at 783 K was achieved for Cu2Se at 1 GPa.),"[{'Pressure': {'raw_value': '1', 'raw_units': 'GPa', 'value': [1.0], 'units': '(10^9.0) * Pascal^(1.0)', 'specifier': 'at', 'compound': {'Compound': {'names': ['Cu2Se']}}}}]"
315, the maximum zT value of 0.92 at 783 K was achieved for the Cu2Se sample synthesized at 1 GPa),"[{'Pressure': {'raw_value': '1', 'raw_units': 'GPa)', 'value': [1.0], 'units': '(10^9.0) * Pascal^(1.0)', 'specifier': 'at', 'compound': {'Compound': {'names': ['Cu2Se']}}}}]"
316,A maximum zT of 0.92 at 783 K was achieved for the Cu2Se at 1 GPa.),"[{'Pressure': {'raw_value': '1', 'raw_units': 'GPa', 'value': [1.0], 'units': '(10^9.0) * Pascal^(1.0)', 'specifier': 'at', 'compound': {'Compound': {'names': ['Cu2Se']}}}}]"
459,A ZT of 0.52 was obtained at 600 K for Ni0.15Co3.85Sb12 sample at 1 GPa.),"[{'Pressure': {'raw_value': '1', 'raw_units': 'GPa', 'value': [1.0], 'units': '(10^9.0) * Pascal^(1.0)', 'specifier': 'at', 'compound': {'Compound': {'names': ['Ni0.15Co3.85Sb12']}}}}]"
460,A high ZT of 0.52 was attained at 600 K for Ni0.15Co3.85Sb12 at 1 GPa.),"[{'Pressure': {'raw_value': '1', 'raw_units': 'GPa', 'value': [1.0], 'units': '(10^9.0) * Pascal^(1.0)', 'specifier': 'at', 'compound': {'Compound': {'names': ['Ni0.15Co3.85Sb12']}}}}]"
462, a better thermoelectric performance with an optimized ZT of 0.52 at 600 K is achieved for Ni0.15Co3.85Sb12 synthesized at 1 GPa.),"[{'Pressure': {'raw_value': '1', 'raw_units': 'GPa', 'value': [1.0], 'units': '(10^9.0) * Pascal^(1.0)', 'specifier': 'at', 'compound': {'Compound': {'names': ['Ni0.15Co3.85Sb12']}}}}]"
588,A maximum zT value of 1.19 at 723 K was obtained for Cu2Se synthesized at 3 GPa and at temperature of 1000 °C.),"[{'Pressure': {'raw_value': '3', 'raw_units': 'GPa', 'value': [3.0], 'units': '(10^9.0) * Pascal^(1.0)', 'specifier': 'at', 'compound': {'Compound': {'names': ['Cu2Se']}}}}]"
832,"The highest ZT value obtained in this study was from the SnSe sample sintered at 60 MPa, which was about 0.7 at 823 K.)","[{'Pressure': {'raw_value': '60', 'raw_units': 'MPa', 'value': [60.0], 'units': '(10^6.0) * Pascal^(1.0)', 'specifier': 'at', 'compound': {'Compound': {'names': ['SnSe']}}}}]"
924,{ Figures of merit at 480 °C }: Journal of Alloys and Compounds 399 (2005) 286–290 Subject Index of Volume 399 Ag–Sn–In system experimental study of the Ag–Sn–In phase diagram 118 Alloys experimental study of the Ag–Sn–In phase diagram 118 Al–Ni–Fe alloys phase composition and transformation behavior of readily solidified Al–Ni–Fe alloys in H9251-Al–decagonal phase region 132 Aluminium alloys structure and transformation behaviour of a rapidly solidified Al–Y–Ni–Co–Pd alloy 78 Aluminium effects of melt superheating treatment on microstructure of Mg 2 Si/Al–Si–Cu composite 106 Amorphisation a study on hydrogen-induced amorphization in C15 Laves phase DyNi 2 under different hydrogen pressures 69 Amorphization hydrogen pressure dependence of structural changes in C15 Laves phase DyMn 2 studied by pressure differential scanning calorimetry 86 Amorphous materials crystallization kinetics of melt-spun Co 43 Fe 20 Ta 5.5 B 31.5 amorphous alloy 166 Atomic force microscopy growth and solid/solid transformation in a Ni–Si eutectic alloy 202 Ba x Sr 1H11002x TiO 3 dielectric properties and ferroelectric phase transitions in Ba x Sr 1H11002x TiO 3 solid solution 1 Ball-milling particle size and catalytic effect on the dehydriding of MgH 2 237 Bi 2 Te 3 thermoelectric properties of fine-grained Bi 2 Te 3 alloys 14 BN structural evolution of Al/BN mixture during mechanical alloying 139 B-site substitution structure),
934,{ Figures of merit at 480 °C }:  magnetic and magnetoresistive properties of La 0.7 Sr 0.3 Mn 1H11002x Sn x O 3 samples (0 H11349 x H11349 0.20) 20 electroresistive effect in slightly oxygen deficient Nd 0.7 Sr 0.3 MnO 3H11002H9254 ceramic 27 Manganites electroresistive effect in slightly oxygen deficient Nd 0.7 Sr 0.3 MnO 3H11002H9254 ceramic 27 Mechanical alloying structural evolution of Al/BN mixture during mechanical alloying 139 thermoelectric properties of La filled skutterudite prepared by mechanical alloying and hot pressing 276 preparation of SrAl 2 O 4 from an oxide mixture via a high-energy ball milling 280 Mechanical ball-milling hydriding/dehydriding behaviors of La 1.8 Ca 0.2 Mg 14 Ni 3 alloy modified by mechanical ball-milling under argon 178 Mechanical properties phase composition and transformation behavior of readily solidified Al–Ni–Fe alloys in H9251-Al–decagonal phase region 132 Melt spinning structure and transformation behaviour of a rapidly solidified Al–Y–Ni–Co–Pd alloy 78 Melt superheating treatment effects of melt superheating treatment on microstructure of Mg 2 Si/Al–Si–Cu composite 106 Metal hydride hydriding/dehydriding behaviors of La 1.8 Ca 0.2 Mg 14 Ni 3 alloy modified by mechanical ball-milling under argon 178 Metal matrix composites effects of melt superheating treatment on microstructure of Mg 2 Si/Al–Si–Cu composite 106 Metallic glasses structure and transformation behaviour of a rapidly solidified Al–Y–Ni–Co–Pd alloy 78 Mg alloys thermodynamic assessment of the Mg–Pr system 183 Mg–Pr phase diagram thermodynamic assessment of the Mg–Pr system 183 Microalloying of Hf the effect of the microalloying of Hf on the corrosion behavior of ZrCuNiAl bulk metallic glass 144 Microstructure effects of melt superheating treatment on microstructure of Mg 2 Si/Al–Si–Cu composite 106 growth and solid/solid transformation in a Ni–Si eutectic alloy 202 the microstructures and electrochemical properties of non-stoichiomet- ric low-Co AB 5 alloys containing small amounts of Mg 270 Mixed oxides structure),
1344,Poudel et al. achieved ZT value of 1.4 at 373K by hot-pressing of nanopowders of Bi2Te3 and Sb2Te3 under Argon (Ar) atmosphere.),
1723,"Recently, the layered oxychalcogenides BiCuSeO, which exhibits natural superlattice structure with conductive (Cu2Se2)2- layers alternately stacked with insulating (Bi2O2)2+ layers along the c axis of the tetragonal cell , has received extensive attention due to its low Young's modulus (∼76.5 GPa) and high Grüneisen parameter (∼1.5), extremely low thermal conductivity (xx Wm−1K−1 at 923 K) and high ZT value.)","[{'Pressure': {'raw_value': '∼ 76.5', 'raw_units': 'GPa)', 'value': [76.5], 'units': '(10^9.0) * Pascal^(1.0)', 'specifier': 'at', 'compound': {'Compound': {'names': ['BiCuSeO']}}}}]"
1763, the maximum ZT for Mg2Si0.99Sb0.01 is 0.55 at 873 K under the pressure of 2.5 GPa),"[{'Pressure': {'raw_value': '2.5', 'raw_units': 'GPa)', 'value': [2.5], 'units': '(10^9.0) * Pascal^(1.0)', 'specifier': 'at', 'compound': {'Compound': {'names': ['Mg2Si0.99Sb0.01']}}}}]"
1768,{ Figure of merit at 500 °C }: Journal of Alloys and Compounds 397 (2005) 324–329 Subject Index of Volume 397 AB 5 -type hydrogen storage alloy LmNi 4.78 Mn 0.22 alloy modified with Si used as anodic materials in borohydride fuel cells 313 Activated carbon influence of milling conditions on hydrogen storage capacities of activated carbon mechanically milled in an H 2 atmosphere 216 Alanates pressure–composition isotherms and thermodynamic properties of TiF 3 -enhanced Na 2 LiAlH 6 135 crystal structure and stability of LiAlD 4 with TiF 3 additive 291 AlGaN/GaN heterostructure microstrain in Al 0.22 Ga 0.78 N/GaN heterostructure studied by X-ray diffraction and scattering 231 Americium oxygen potentials of (U 0.685 Pu 0.270 Am 0.045 )O 2H11002x solid solution 110 Amorphous alloys magnetic exchange coupling in amorphous Fe 80H11002x Dy x B 20 alloys 42 Amorphous materials crystallization kinetics of amorphous Fe 67 Co 9.5 Nd 3 Dy 0.5 B 20 104 amorphous phase formation),
1769,{ Figure of merit at 500 °C }:  Pd) ternary alloys 149 Raman spectroscopic study of molten PbBr 2 –NaBr and PbBr 2 –KBr mixtures 226 Amorphous ribbons effect of Tm substitution on the magnetic properties and local magnetic anisotropy of amorphous Fe 80H11002x Tm x B 20 ribbons 47 Anisotropy structure and magnetic properties of Er 3 Fe 29H11002x Cr x compounds 31 Annealing treatment effects of annealing temperature on structure and the electrochemical properties of La 0.7 Mg 0.3 Ni 2.45 Co 0.75 Mn 0.1 Al 0.2 hydrogen storage alloy 306 Atomic parameters a mathematical calculation of the hydriding characteristics of Mg 2H11002x A x Ni 1H11002y B y alloy systems 68 Ball-milling pressure–composition isotherms and thermodynamic properties of TiF 3 -enhanced Na 2 LiAlH 6 135 Bi 2 Te 3 synthesis and thermoelectric properties of Bi 2 Te 3 based nanocomposites 317 Bismuth antimony telluride effect of sintering temperature on the thermoelectric properties of pulse discharge sintered (Bi 0.24 Sb 0.76 ) 2 Te 3 alloy 236 Borocarbide electronic structures of YNi 2 H11002 x Co x B 2 C superconductors studied by photoemission and photoabsorption spectroscopy 23 Borohydride LmNi 4.78 Mn 0.22 alloy modified with Si used as anodic materials in borohydride fuel cells 313 Bulk amorphous alloys formation and mechanical properties of Mg 65 Cu 25 Er 10 and Mg 65 Cu 15 Ag 10 Er 10 bulk amorphous alloys 202 Calorimetry calorimetric measurement of the intermetallic compounds Cr 3 Ga and CrGa 4 and thermodynamic assessment of the (Cr–Ga) system 155 effects of the heating rate on the microstructure and the thermal stabil- ity of Fe–Co–Nb–B–(Cu) nanocrystalline alloys 173 Charge order effect of Ti doping on magnetic properties and magnetoresistance in LaSr 2 Mn 2 O 7 220 Chromium high temperature thermoelectric power studies of Cu–Cr ferrites 5 Computer simulation on the structural),
1776,{ Figure of merit at 500 °C }: Hf)NiSn half-Heusler compounds 296 High field magnetization magnetic exchange coupling in amorphous Fe 80H11002x Dy x B 20 alloys 42 High-temperature powder diffraction temperature behaviour of thermal expansion anisotropy and Grüneisen parameters of chalcopyrite silver thiogallate 192 Hydrogen generation activation of aluminum metal and its reaction with water 58 Hydrogen storage alloy effects of annealing temperature on structure and the electrochemical properties of La 0.7 Mg 0.3 Ni 2.45 Co 0.75 Mn 0.1 Al 0.2 hydrogen storage alloy 306 Hydrogen storage alloys the effect of substitution of Zr for La on the electrochemical properties of La 0.7H11002x Zr x Mg 0.3 Ni 2.45 Mn 0.1 Co 0.75 Al 0.2 hydrogen storage elec- trode alloys 269 Hydrogen storage capacity a mathematical calculation of the hydriding characteristics of Mg 2H11002x A x Ni 1H11002y B y alloy systems 68 Subject Index of Volume 397 325 influence of milling conditions on hydrogen storage capacities of acti- vated carbon mechanically milled in an H 2 atmosphere 216 Hydrogen storage materials electrical and optical properties of epitaxial YH x switchable mirrors 9 a mathematical calculation of the hydriding characteristics of Mg 2H11002x A x Ni 1H11002y B y alloy systems 68 pressure–composition isotherms and thermodynamic properties of TiF 3 -enhanced Na 2 LiAlH 6 135 on the structural),
1780,{ Figure of merit }:  red upconversion fluorescence of Er 3H11001 :LaOBr 1 Initial hydrogen pressure influence of milling conditions on hydrogen storage capacities of activated carbon mechanically milled in an H 2 atmosphere 216 Intermetallics phase relationships of the La–Ni–Mg system at 500 °C from 0),
1785,{ Figure of merit }:  Cr and V-doped ZrTiO 4 255 Pore structure SANS study of fractal microstructure and pore morphology in porous titania 300 Pot volume influence of milling conditions on hydrogen storage capacities of acti- vated carbon mechanically milled in an H 2 atmosphere 216 Powder metallurgy oxygen potentials of (U 0.685 Pu 0.270 Am 0.045 )O 2H11002x solid solution 110 temperature behaviour of thermal expansion anisotropy and Grüneisen parameters of chalcopyrite silver thiogallate 192 Powder neutron diffraction crystal structure and stability of LiAlD 4 with TiF 3 additive 291 Powder X-ray diffraction crystal structure and stability of LiAlD 4 with TiF 3 additive 291 Pressure–composition isotherms pressure–composition isotherms and thermodynamic properties of TiF 3 -enhanced Na 2 LiAlH 6 135 Pulse discharge sintering (PDS) effect of sintering temperature on the thermoelectric properties of pulse discharge sintered (Bi 0.24 Sb 0.76 ) 2 Te 3 alloy 236 Quaternary compounds phase relations in the quasi-binary Cu 2 GeS 3 –ZnS and quasi-ternary Cu 2 S–Zn(Cd)S–GeS 2 systems and crystal structure of Cu 2 ZnGeS 4 85 the quasi-ternary system Ag 2 S–CdS–GeS 2 and the crystal structure of Ag 2 CdGeS 4 95 Raman sol–gel synthesis and characterization of nanocrystalline ZnO powders L1 Rare earth compounds structure and magnetic properties of Er 3 Fe 29H11002x Cr x compounds 31 crystal structure of LaNi 5 Sn 165 Rare earth metal new intermetallic compounds in the RE–Zn–Al systems and their crys- tal structure 115 phase relationships of the La–Ni–Mg system at 500 °C from 0),
1841, a high ZT of 1.12 was achieved at 773 K for In0.1Co4sb11Te0.8Ge0.2 synthesized at 2 GPa.),"[{'Pressure': {'raw_value': '2', 'raw_units': 'GPa', 'value': [2.0], 'units': '(10^9.0) * Pascal^(1.0)', 'specifier': 'at', 'compound': {'Compound': {'names': ['In0.1Co4sb11Te0.8Ge0.2']}}}}]"
1859,A maximum ZT ~ 2.1 at 723 K and a maximum microhardness ~ 1.98 GPa at room temperature were achieved in GeTe-based thermoelectric materials.),"[{'Pressure': {'raw_value': '~ 1.98', 'raw_units': 'GPa', 'value': [1.98], 'units': '(10^9.0) * Pascal^(1.0)', 'specifier': 'at', 'compound': {'Compound': {'names': ['GeTe-based']}}}}]"
2251, a maximum ZT value of 1.74 at 1000 K is achieved in n-type LaPtBi under pressure of 21.0 GPa.),"[{'Pressure': {'raw_value': '21.0', 'raw_units': 'GPa', 'value': [21.0], 'units': '(10^9.0) * Pascal^(1.0)', 'specifier': 'at', 'compound': {'Compound': {'names': ['n-type LaPtBi']}}}}]"
2252,The maximum figure of merit ZT of n-type LaPtBi can reach 1.74 at 1000 K under hydrostatic pressure of 21.0 GPa),"[{'Pressure': {'raw_value': '21.0', 'raw_units': 'GPa)', 'value': [21.0], 'units': '(10^9.0) * Pascal^(1.0)', 'specifier': 'at', 'compound': {'Compound': {'names': ['n-type LaPtBi']}}}}]"
2253,A maximum ZT value of 1.74 is achieved for n-type LaPtBi at 1000 K under hydrostatic pressure of 21.0 GPa.),"[{'Pressure': {'raw_value': '21.0', 'raw_units': 'GPa', 'value': [21.0], 'units': '(10^9.0) * Pascal^(1.0)', 'specifier': 'at', 'compound': {'Compound': {'names': ['n-type LaPtBi']}}}}]"
2324,And the maximum ZT value of 0.98 was reached by the sample Co4Sb11.2Te0.8 synthesized at 2.3 GPa and 673 K.),"[{'Pressure': {'raw_value': '2.3', 'raw_units': 'GPa', 'value': [2.3], 'units': '(10^9.0) * Pascal^(1.0)', 'specifier': 'at', 'compound': {'Compound': {'names': ['Co4Sb11.2Te0.8']}}}}]"
2327, total thermal conductivity and figure of merit ZT values of p-type SiGe before and after 1015 n/cm2 irradiation and heat treatment at 623 K for 2 h.),
2461,A maximum ZT was achieved 0.12 for PEDOT:PSS/BNNSs5 hybrid thin film at room temperature by combining the composite and the dual-solvent treatment.),
2614, Poudel et al. and Ma et al. reported an extensive ball milling technique in an inert atmosphere followed by a hot pressing process yielding a p-type Bi2Te3-based nanocrystalline material with enhanced ZT of ∼1.4 at approximately 380 K.),
2722, a large ZT value of 1.0 has been obtained for Ba0.25Pb0.05Co4Sb11.5Te0.5 (which was prepared at 2.3 GPa) at 730 K.),"[{'Pressure': {'raw_value': '2.3', 'raw_units': 'GPa)', 'value': [2.3], 'units': '(10^9.0) * Pascal^(1.0)', 'specifier': 'at', 'compound': {'Compound': {'names': ['Ba0.25Pb0.05Co4Sb11.5Te0.5']}}}}]"
2767,{  at room - temperature }:  even lower ZT values (0.02–0.06) or non-comprehensive TE properties are often reported for SiGe films fabricated using various techniques ranging from atmospheric pressure chemical vapor deposition (APCVD)),
2808,ZT values as high as ∼2.6 at 923 K for SnSe single crystals and ∼1.6 at 923 K for Sn0.86Mn0.14Te(Cu2Te)0.05-5 atm% Sn were recently reported),
2809, with high reported ZT values of ∼1.6 at about 923 K for Sn0.86Mn0.14Te(Cu2Te)0.05-5 atm% Sn and ∼2.6 at about 920 K for single crystal SnSe.),
2818, an impressively low lattice thermal conductivity of ∼0.2 W−1 K−1 and a peak ZT of 1.1 were obtained at 773 K perpendicular to the pressing direction in 1 atm% K-doped SnSe.),"[{'Pressure': {'raw_value': '1', 'raw_units': 'atm', 'value': [1.0], 'units': 'Atmospheres^(1.0)', 'specifier': 'at', 'compound': {'Compound': {'names': ['doped SnSe']}}}}]"
3325,The maximum ZT of Bi0.4Sb1.6Te3 bulk material with 0.1 wt.% CNTs is 1.42 at 373 K and 4 GPa.),"[{'Pressure': {'raw_value': '4', 'raw_units': 'GPa', 'value': [4.0], 'units': '(10^9.0) * Pascal^(1.0)', 'specifier': 'at', 'compound': {'Compound': {'names': ['Bi0.4Sb1.6Te3 bulk material with 0.1 wt. % CNTs']}}}}]"
3327,The maximum ZT of 1.42 is obtained at 373 K for Bi0.4Sb1.6Te3 bulk with 0.1wt% CNTs at 4 GPa.),"[{'Pressure': {'raw_value': '4', 'raw_units': 'GPa', 'value': [4.0], 'units': '(10^9.0) * Pascal^(1.0)', 'specifier': 'at', 'compound': {'Compound': {'names': ['Bi0.4Sb1.6Te3 bulk with 0.1wt % CNTs']}}}}]"
3333, we obtained a ZT value of 1.3 at 510 K in Bi0.5Sb1.5Te3 bulk through a high-pressure synthesis (at 3.8 GPa) .),"[{'Pressure': {'raw_value': '3.8', 'raw_units': 'GPa)', 'value': [3.8], 'units': '(10^9.0) * Pascal^(1.0)', 'specifier': 'at', 'compound': {'Compound': {'names': ['Bi0.5Sb1.5Te3 bulk']}}}}]"
3357,"The fabricated Cu1.97S bulks show excellent thermoelectric performance, with zT as high as ∼1.9 at 973 K, and good mechanical properties with a Vickers hardness of ∼1.0 GPa.)","[{'Pressure': {'raw_value': '∼ 1.0', 'raw_units': 'GPa', 'value': [1.0], 'units': '(10^9.0) * Pascal^(1.0)', 'specifier': 'at', 'compound': {'Compound': {'names': ['Cu1.97S bulks']}}}}]"
3521,"To further increase the figure of merit of (Bi2Se3)0.05(Bi2Te3)0.95, after hot pressing at 450°C, 1.2 GPa for 1 h, the sample was annealed at the same temperature for another 2 h.)","[{'Pressure': {'raw_value': '1.2', 'raw_units': 'GPa', 'value': [1.2], 'units': '(10^9.0) * Pascal^(1.0)', 'specifier': 'at', 'compound': {'Compound': {'names': ['(Bi2Se3)0.05(Bi2Te3)0.95']}}}}]"
3531,The predicted thermoelectric figure of merit (ZT) for Sr3SbN and Sr3BiN at 15 GPa and 600 K are 0.71 and 0.63),"[{'Pressure': {'raw_value': '15', 'raw_units': 'GPa', 'value': [15.0], 'units': '(10^9.0) * Pascal^(1.0)', 'specifier': 'at', 'compound': {'Compound': {'names': ['Sr3SbN']}}}}]"
3532,ZT values for Sr3SbN and Sr3BiN at 15 GPa are 0.71 (at 600 K) and 0.63 (at 300 K)),"[{'Pressure': {'raw_value': '15', 'raw_units': 'GPa', 'value': [15.0], 'units': '(10^9.0) * Pascal^(1.0)', 'specifier': 'at', 'compound': {'Compound': {'names': ['Sr3SbN']}}}}]"
3533,The obtained ZT values for Sr3SbN and Sr3BiN using TB-mBJ+SOC potential at 15 GPa and 600 K are 0.71 and 0.22),"[{'Pressure': {'raw_value': '15', 'raw_units': 'GPa', 'value': [15.0], 'units': '(10^9.0) * Pascal^(1.0)', 'specifier': 'at', 'compound': {'Compound': {'names': ['Sr3SbN']}}}}]"
3534,"The lattice thermal conductivity of both compounds decreases with pressure and the predicted figure of merit (ZT) for Sr3SbN and Sr3BiN at 600 K and 15 GPa, are 0.71 and 0.22, respectively.)","[{'Pressure': {'raw_value': '15', 'raw_units': 'GPa', 'value': [15.0], 'units': '(10^9.0) * Pascal^(1.0)', 'specifier': 'pressure', 'compound': {'Compound': {'names': ['Sr3SbN']}}}}]"
3756,The power factor (PF) and the ZT value for Pb/SnSe increases to xx μW/m/K2 and 1.12 at 773 K after annealing treatment),
3758,The ZT for the Pb/SnSe sample increases to 1.12 at 773 K after annealing treatment),
3904, a maximum zT of 0.86 at 873 K can be achieved for the BiCuSe0.8Te0.2O prepared under 2.5 GPa in 30 min),"[{'Pressure': {'raw_value': '2.5', 'raw_units': 'GPa', 'value': [2.5], 'units': '(10^9.0) * Pascal^(1.0)', 'specifier': 'at', 'compound': {'Compound': {'names': ['BiCuSe0.8Te0.2O']}}}}]"
4220,{ figure of merit }:  1.8 at 800 K for Sr0.07Ba0.07Yb0.07Co4Sb12 after HPT treatment and 1.9 at 835 K for Sr0.09Ba0.11Yb0.05Co4Sb12.),
4779,For the samples densified in the graphite mould at 700 °C and 50 MPa and at 800 °C and 50 MPa the optimum ZT values are 0.17 for Ti1.078S2 and 0.03 for Ti1.107S2),"[{'Pressure': {'raw_value': '50', 'raw_units': 'MPa', 'value': [50.0], 'units': '(10^6.0) * Pascal^(1.0)', 'specifier': 'at', 'compound': {'Compound': {'names': ['Ti1.078S2']}}}}]"
4780,The optimum ZT value of 0.32 is achieved at 375 °C in the cross-plane direction for the Ti1.017S2 *process* and 200 MPa.),"[{'Pressure': {'raw_value': '200', 'raw_units': 'MPa', 'value': [200.0], 'units': '(10^6.0) * Pascal^(1.0)', 'specifier': 'at', 'compound': {'Compound': {'names': ['Ti1.017S2']}}}}]"
4890,A maximum ZT = 1.26 at 423 K is achieved for Bi0.4Sb1.6Te3 with 0.05 wt% graphene at 4 GPa.),"[{'Pressure': {'raw_value': '4', 'raw_units': 'GPa', 'value': [4.0], 'units': '(10^9.0) * Pascal^(1.0)', 'specifier': 'at', 'compound': {'Compound': {'names': ['Bi0.4Sb1.6Te3 with 0.05 wt % graphene']}}}}]"
4891,ZT = 1.26 at 423 K is achieved for Bi0.4Sb1.6Te3 bulk with 0.05 wt% graphene at 4 GPa.),"[{'Pressure': {'raw_value': '4', 'raw_units': 'GPa', 'value': [4.0], 'units': '(10^9.0) * Pascal^(1.0)', 'specifier': 'at', 'compound': {'Compound': {'names': ['Bi0.4Sb1.6Te3 bulk with 0.05 wt % graphene']}}}}]"
5331,The maximum value of ZT has also been observed to be 1.12 at zero GPa at a carrier concentration of n = 1019 per cm−3 at 800 K for n -type of Sb2Se3.),
5336,{  at 300 to 460 K }: The nanocrystalline Bi2Te3 bulk fabricated under 2 GPa exhibits good thermoelectric properties with ZT over 0.8 from 300),"[{'Pressure': {'raw_value': '2', 'raw_units': 'GPa', 'value': [2.0], 'units': '(10^9.0) * Pascal^(1.0)', 'specifier': 'at', 'compound': {'Compound': {'names': ['nanocrystalline Bi2Te3 bulk']}}}}]"
5406,The highest value of figure of merit (ZT) = 0.95 is found at 9.378 GPa at a carrier concentration of n = 1 × 10^18 cm-3 at 250 K for p-type of ZrNiPb.),"[{'Pressure': {'raw_value': '9.378', 'raw_units': 'GPa', 'value': [9.378], 'units': '(10^9.0) * Pascal^(1.0)', 'specifier': 'at', 'compound': {'Compound': {'names': ['ZrNiPb']}}}}]"
5422,The highest value of ZT = 0.95 at all pressures is found at 9.378 GPa at a carrier concentration of n = 1 × 10^18 cm-3 at 250 K for p-type of ZrNiPb.),"[{'Pressure': {'raw_value': '9.378', 'raw_units': 'GPa', 'value': [9.378], 'units': '(10^9.0) * Pascal^(1.0)', 'specifier': 'at', 'compound': {'Compound': {'names': ['ZrNiPb']}}}}]"
5556, a figure of merit (∼ 0.75) at room temperature for pristine Sb2Te3 with a poorer mechanical property (hardness value of ∼ 0.55 GPa).),"[{'Pressure': {'raw_value': '∼ 0.55', 'raw_units': 'GPa)', 'value': [0.55], 'units': '(10^9.0) * Pascal^(1.0)', 'specifier': 'at', 'compound': {'Compound': {'names': ['pristine Sb2Te3']}}}}]"
5610,"Mechanical grinding (MG) was used as a post synthesis treatment with ZnSb prepared by melt synthesis and subsequent hot-pressing, and revealed a zT = 0.8 at 550 K.)",
5742,The thermoelectric figure of merit (ZT) of the Co4Sb11.5Te0.5 + 0.25 vol% CNTs synthesized at 3.5 GPa reaches 1.32 at 773 K),"[{'Pressure': {'raw_value': '3.5', 'raw_units': 'GPa', 'value': [3.5], 'units': '(10^9.0) * Pascal^(1.0)', 'specifier': 'at', 'compound': {'Compound': {'names': ['Co4Sb11.5Te0.5 + 0.25 vol % CNTs']}}}}]"
5818, the annealed ingots were finely ground and hot pressed at 1100 °C for 2 h under an axial pressure of 60 MPa and achieved a maximum ZT of 0.35–0.5 at 850 K. Zamanipour et al. [] obtained a maximum ZT of 0.55 at 600 °C for an MnSi1.75 sample fabricated by ball milling for 50 h),"[{'Pressure': {'raw_value': '60', 'raw_units': 'MPa', 'value': [60.0], 'units': '(10^6.0) * Pascal^(1.0)', 'specifier': 'at', 'compound': {'Compound': {'names': ['MnSi1.75']}}}}]"
6277,{ figure of merit }:  of Ba0.05In0.15Co4Sb11.5Te0.5 under 1 GPa shows the maximum value of 4.01 × 10−4 K−1 at room temperature.),"[{'Pressure': {'raw_value': '1', 'raw_units': 'GPa', 'value': [1.0], 'units': '(10^9.0) * Pascal^(1.0)', 'specifier': 'under', 'compound': {'Compound': {'names': ['Ba0.05In0.15Co4Sb11.5Te0.5']}}}}]"
6283, a dimensionless thermoelectric figure of merit (ZT) of 0.92 at 710 K was achieved for n-type Co4Sb11.5Te0.5 synthesized at 1.8 GPa.),"[{'Pressure': {'raw_value': '1.8', 'raw_units': 'GPa', 'value': [1.8], 'units': '(10^9.0) * Pascal^(1.0)', 'specifier': 'at', 'compound': {'Compound': {'names': ['n-type Co4Sb11.5Te0.5']}}}}]"
6286, a maximum ZT value of 0.92 was obtained for Co4Sb11.5Te0.5 synthesized at 1.8 GPa at 710 K.),"[{'Pressure': {'raw_value': '1.8', 'raw_units': 'GPa', 'value': [1.8], 'units': '(10^9.0) * Pascal^(1.0)', 'specifier': 'at', 'compound': {'Compound': {'names': ['Co4Sb11.5Te0.5']}}}}]"
6482,Zhang et al. [] induced strain into SnSe by pressuring and ZT values of p-type along the b and c directions can reach as high as 2.5 and 1.7 at 6 GPa and 700 K),"[{'Pressure': {'raw_value': '6', 'raw_units': 'GPa', 'value': [6.0], 'units': '(10^9.0) * Pascal^(1.0)', 'specifier': 'at', 'compound': {'Compound': {'names': ['SnSe']}}}}]"
